Repository: haomengqi00709/astar-chemical-rag

File: wiki_kb/raw/narrative/7 Coatings/7-PRC-0002.md
---
doc_id: 7-PRC-0002
doc_type: PRC
discipline: 7
discipline_name: Coatings
source_folder: Procedure
revision: R1
is_template: False
track: A
---

# 7-PRC-0002 — Procedure


[TABLE: 7-PRC-0002_table_1]


## Purpose
Project personnel will prepare documentation as described in this procedure to provide a record of coating selection, and to provide a complete description of technical requirements to be issued to Vendors.  Coating requirements for all disciplines are described.
Coatings are defined as thin film coatings (such as paint and plating) and do not include thick film coatings such as equipment and floor lining systems.  Design and specification of linings is not covered in the scope of this procedure.

## Document Requirements
Project documentation of coating requirements will consist of:
Coatings Design Criteria
Coating Specification
Coating ColourSpecification

### Coating Design Criteria
7-PRC-0001: Coating Design Criteria will contain the following elements as applicable:
Statutory requirements
Owner requirements
Reference to the appropriate  coating specification
Any additional  general requirements for coating selection for the Plant.
Coating Design Criteria will be prepared by Mechanical
Coating Design Criteria will be checked by the Project Engineer
Coating Design Criteria will be approved by the Chief Mechanical

### Coating Specification
The Coating Specification will contain the following elements as applicable:
urface preparation requirements
pplication requirements
Coating Specification will be prepared by Mechanical
Coating Specification will be checked by Project Engineer
Coating Specification will be approved by

### Coating Colour / System Specification
7-SPC-0006: Coating Colour Specification will contain the following elements as applicable:
Colour for all major plant components (equipment, piping, steel, building, etc.)
Coating System for all components
Coating Colour / System Specification will be prepared by
Coating Colour / System Specification will be checked by Materials Engineer
Coating Colour / System Specification will be approved by Project Engineer
Commentary
To ection 2.1: In the absence of statutory or Owner requirements, the Design Criteria will reference the standard  Coating Specifications applicable to the Plant  also include guidance on items such as where Vendor coatings are acceptable.
Standard equipment and materials such as Type A and B mechanical equipment (e.g. pumps), electrical equipment and the like may use Vendor’s standard coating systems provided that they are suitable for the intended service, clearly specified by the Vendor and checked by the responsible Discipline Engineer.  In case of doubt of the suitability of Vendor’s standard coating, the iscipline ngineer will check with the Materials Engineer.
Some materials may have coating requirements specified as part of the applicable specification; i.e. plating or galvanising for bolting, electrical conduit.
To ection 2.2:
In the absence of statutory or Owner requirements, Mechanical will issue the  standard Coating Specification.  The standard choices are as follows:
7-SPC-0001: Protective Coating Electrochemical & Pulp & Paper
7-SPC-0002: Protective Coating Acid Plants (Shop Applied)
7-SPC-0003: Protective Coating Acid Plants (Field Applied)
7-SPC-0004: Protective Coating Calcium Hypochlorite Plants
7-SPC-0005: Protective Coating Underground Piping
If applicable, Mechanical will modify the standard coating specification to incorporate statutory and Owner requirements.  Mechanical will obtain input from the Materials Engineer and other Discipline Leads as required.  Note that modified specifications must be re-checked and re-approved as required by 0-PRC-0001: Approval and Use of Standards
To ection 2.3:
The coating colour / system specification will define the coating colour and system for all components of the project.  Having this information in a single location will help assure consistency for colour and paint systems, minimise the number of source documents, and simplify project checking.  The coating colour and system will be back checked on the vendor documents when they are submitted.
Coating system recommendations will be made by the appropriate Discipline Engineer and directed to the Project Engineer.
To Name Change Conversion: Name change has been implemented. No new revision number has been used and changes have not been marked.
To 2005 Name Change Conversion:  Name change has been implemented.  No new revision number has been used and changes have not been marked.

File: wiki_kb/raw/narrative/7 Coatings/7-SPC-0001.md
---
doc_id: 7-SPC-0001
doc_type: SPC
discipline: 7
discipline_name: Coatings
source_folder: Specification
revision: R2
is_template: False
track: A
---

# 7-SPC-0001 — Specification


[TABLE: 7-SPC-0001_table_1]


## Purpose
This specification defines the minimum painting requirements for assemblies or components to be installed in corrosive environments such as acid plants and electrochemical plants.  It is not the intention that the selected paint systems described in this specification will be suitable for immersion in either acid or alkaline environments.  Spills must be washed down with water immediately.

## Scope
The Vendor will be responsible for all the requirements relating to the painting of process equipment, piping, pumps, tanks and structural steel including non-galvanized items.  Copies of the paint manufacturer’s data sheets will be provided to Aker Kvaerner Chemetics prior to paint application.  The following surfaces will not be painted:
Nameplates
Shaft seals
Stainless steels, and other high alloys except where specifically stated otherwise
Rubber, plastic and glass
Valve stems
Movable linkage on equipment
Grease fittings
Compressor or pump shafts
Pressure gauges
Instrument glasses and other similar items
Machined surfaces such as flange gasket faces
Any surfaces on equipment that are normally lubricated or have close working tolerances
Structural steel which has been galvanized or is to be fireproofed will not be painted.

## Surface Preparation and Cleaning

### General
All compressed air used for blasting and spray application will be free of moisture and oil.  Suitable air filters and traps will be installed on all blasting pots and spray equipment to completely remove oil and water.
All abrasive medium will be free of grease.  Samples form each lot will be immersed in clean water to test for grease.  Oil on the water surface will be cause for rejection of that lot of blasting medium.

### New, un-primed surfaces
Where necessary, all fins at saw cuts and burrs will be removed and sharp edges ground smooth.
Unless stated otherwise, surfaces to be painted will be blast cleaned to NACE No. 3 / SSPC SP-6 "Commercial Blast Clean".
If contaminated with grease and/or oils, the articles will first be solvent cleaned in accordance with the SSPC SP-1 "Solvent Cleaning".
Galvanized surfaces which are to be painted will be pre-treated with an etchbond primer (Maximum DFT 12m (0.5 mil) above surface profile).
The Vendor will use SSPC-VIS1 standard to ensure surface preparation requirements are satisfied.

### Previously Primed Surfaces
After erection and/or installation but before top-coating, items previously primed will be examined for damage and for unprimed areas.
All oil and grease will first be removed in accordance with SSPC SP-1.  Following solvent cleaning all loose dirt, chalk, and other contaminants will be removed by high-pressure water wash or other approved techniques.
Un-primed and damaged areas will be power tool cleaned in accordance with SSPC SP-11, and re-coated prior to application of finish coat(s).

## Curing Time before Service
A minimum curing time of 2 days at 21C (70F) and 50% relative humidity is recommended before exposing any newly painted parts to service conditions, unless stated otherwise on the coating manufacturers data sheet.
Several high temperature coatings are extremely soft until they have reached a temperature of 150°C (300F).

## Restrictions
Equipment must be primed within 8 hours of blast cleaning.  In areas of high humidity this time will be reduced accordingly, and under no circumstances will equipment which shows signs of rust or condensation be painted.
Painting will not be done when the surface temperature of the metal substrate is less than 3C (5F) above the dew point.
Surface temperatures of metal substrates will not exceed 38C (100F) during the painting operation.
Painting will not be attempted during periods of rain, fog, snow or high winds, nor should paint be applied to moist surfaces.

## General Requirements
Surfaces which have been previously painted, and must be subsequently welded, will have all paint coatings completely removed from the areas to be welded for a minimum of 50mm (2”) on either side of the repair area.
When deemed necessary, an adhesion test patch will be carried out before applying paint or coating to a previously painted surface to ensure that the previous coating will not lift and is well adhered to the surface.
Edges and sharp discontinuities will be “stripe coated” to ensure adequate coverage.
Where more than one topcoat is required, the intermediate and final coats will have a different colour to ensure that no areas are missed during the application of the topcoats.

## Inspection and Repair
Aker Kvaerner Chemetics, or their designated representative, reserves the right to inspect at any time.  This does not relieve the Vendor of their responsibility to provide a properly inspected and acceptable protective coating in accordance with this specification.
Each operation of preparation or coating application will be visually inspected for uniform quality and coverage.  Holidays, variations in gloss or texture, or other defects will be repaired to provide uniform coverage of all surfaces.
Painted surfaces will be protected from damage throughout the construction period.
Damaged or abraded areas will be promptly repaired.  Material and application for repairs will be as specified for new coatings and will provide protection equal to the undamaged areas.
Shop and field touch up of damaged paint surfaces will be carried out using the following criteria:
No rusting but prime coat exposed:	Apply one or two finish coats to regain		specified thickness.
No rusting but prime coat damaged:	Clean area to base material and reapply		the specified coating.
Rust areas:	After cleaning to the original specified		standard of surface preparation, reapply		the specified coating.
Field welds:	Power tool clean (or spot sandblast) and		apply the specified paint system.

## Quality Documentation
The Vendor will provide a QA documentation package, which will include a paint inspection report covering the items painted.  The paint inspection report will include the following information:
Total DFT (above surface profile)
DFT measurements for each coat.  SSPC PA-2 will be used as a guide for acceptance
Number of coats, dates and times of application,
Name of painting contractor
Item(s) painted
Substrate material
Surface condition
Surface preparation, including date and time
Paint system(s) used
Application method
Conditions during application and drying of paint film
Location (i.e. shop/field, inside/outside, heated, etc.)

## Paint Systems
Specified equipment shown in Table 1 will be coated in accordance with systems shown in Table 2.  Manufacturers not listed require Aker Kvaerner Chemetics approval.
Systems 1 and 2 are suitable for temperatures up to 93°C (200°F).
System 3 is suitable for temperatures up to 232°C (450°F).
System 4 is suitable for temperatures up to 399°C (750°F).
..

[TABLE: 7-SPC-0001_table_2]

* Only to be used where specifically indicated for UV protection

[TABLE: 7-SPC-0001_table_3]

Commentary
To Revision 1: New specification to consolidate and replace 7-SPC-0002 and 7-SPC-0003. This specification is the only coatings specification.

File: wiki_kb/raw/narrative/7 Coatings/7-SPC-0005.md
---
doc_id: 7-SPC-0005
doc_type: SPC
discipline: 7
discipline_name: Coatings
source_folder: Specification
revision: R0
is_template: False
track: A
---

# 7-SPC-0005 — Specification


[TABLE: 7-SPC-0005_table_1]


## Purpose
The purpose of this Engineering Standard is to define the minimum requirements for the shop application of Yellow Jacket and field application of Polyken tape to joints and fittings.

## Scope
This Engineering Standard applies when called for on purchase order or referenced documents.
Where end user and/or consultants specifications are also applicable, the more restrictive condition will apply.
The contractor will be responsible for all requirements relating to the supply, installation, welding and testing of the coated pipe and coating/testing fittings, including backfilling.  Excavation and supply of fittings may be the responsibility of others, depending upon project requirements.

## Shop Coating
Shop Coating System
The coating will be suitable for a maximum temperature of 150 F. The coating system com comprises the following:
Pipe cleaned by shot blasting
Flame preheat and degreasing
Undercoat sealant
Corrosion resistant jacket (yellow jacket)
Controlled cooling
Electronic holiday inspection
Ends cut back, for welding
Thickness check
Coating Material
The pipe will be shop-coated with X-Tru-Coat (extruded yellow polyethylene over butyl rubber adhesive), as applied by Standard Pipe Protection, or a similar approved system, with a 6-inch cutback.  Polyethylene jacket thickness over a 10-mil thickness of adhesive will be manufacturer’s standard for pipe diameters below 4” and 60 mils for pipe 4” through 24”.  Primer will be one coat of Polyken No. 927.  Maximum continuous operating temperature: 150 F.  Maximum continuous operating temperature for optional orange polypropylene copolymer jacket: 190 F.

## Surface Preparation
Prior to any mechanical cleaning, all mill varnish, oil, grease, paint and other surface contaminants will be removed from the pipe using a suitable solvent.
Shop coated pipe will be mechanically cleaned to SSPC-SP-6 (NACE 3), Commercial Blast Cleaning, in accordance with the requirements of AWWA Specification No. C209, Cold-Applied  Tape Coatings.
Mechanical cleaning to SSPC-SP3, Power-Tool Cleaning, by use of power-tool wire brushing and other equipment is acceptable for all field joints, fittings and repairs.
Weld spatter, slag, sharp edges, burrs, slivers and knurls will be removed from pipe surface by filing, rasping, grinding, wire brushing, sanding or other suitable means.
Pipe joints and fittings will be primed and wrapped on the same day as cleaning is carried out.  Any flash rusting, surface oxidation, or other foreign contaminants will be removed by reprocessing through the necessary cleaning steps specified above.

## Field-Coating And Wrapping Of Weld Joints And Fittings
Weld joints and fittings for pipe sizes through 24” coated with X-Tru-Coat will be wrapped as follows:
Prior to welding, 6 inches of adhesive and plastic outer jacket will be removed from the cut end of field-cut pipe for joint cutback.  The plastic jacket will be wire-brushed at least 3 inches back form the bare pipe on both sides of the joint.
After welding the wire-brushed jacket and bare pipe will be given a uniform coat of Polyken 927 primer at a coverage of about 400 square feet per gallon.  Fittings will be similarly coated after cleaning.
The primer will be allowed to dry until the primer surface is tacky.  Manufacturer’s recommendation will be followed carefully.  Tape will not be applied over the primer until the primer is tacky.
Before the joint is wrapped, but after the primer is dry, two turns of Polyken 930-35 tape will be applied over the weld.
Beginning at a point 3 inches back on the plastic jacket, apply Polyken 930-35 tape with a 50 percent overlap to a point 3 inches past the beginning of the jacket on the adjacent length of pipe.
Spiral Wrap
A tension of five to ten pounds per inch width will be used in wrapping tape on the pipe.  After the last spiral lap has been made, sufficient tape will be cut from the roll on the down-side of the pipe to allow the tail portion of the tape to relax from the application tension before it is wrapped onto the coated pipe surface.
Width of tape used will be:

[TABLE: 7-SPC-0005_table_2]

Cigarette Wrap
Width of tape used will be:

[TABLE: 7-SPC-0005_table_3]

Uncoated valves and flanges will be coated with two brush-coats, each 10 mils wet and 6 mils dry, of Tapecoat T/C Mastic after installation (total dry thickness: 12 mils).  Maximum continuous operating temperature: 120 F.

## Shop Inspection and Testing
It is the responsibility of the shop-coated vendor to visually inspect and electrically test the pipe prior to shipment.
Visual inspection will be made to ensure freedom of pipe coating from defects (surface blisters, craters, laminations and pinholes), and proper coating and wrapping of the pipe according to these specifications.
In addition to visual inspection, the coated pipe will be 100 percent holiday-tested using approved electrical holiday detection equipment in accordance with NACE Standard RP-02-74.  The detector will be set to acceptable voltages as recommended by the manufacturer.  The detector will travel at a rate not to exceed 1 foot per second, nor will it be allowed to remain stationary while the power is on.
All voids, pinholes and defects will be clearly marked, repaired and holiday-tested to restore the integrity of the coating system.

## Field Inspection, Repairs and Testing
The protective coating system will be visually inspected in the trench prior to placement of pipe bedding material and backfill.
In addition to visual inspection, the coated and wrapped pipe will be 100 percent holiday-tested using approved electric holiday detection equipment in accordance with NACE Standard RP-02-74.  The detector will be set to acceptable voltages as recommended by the manufacturer.  The detector will travel at a rate not to exceed 1 foot per second, nor will it be allowed to remain stationary while the power is on.
All dirt, scale and damaged coating will be removed using wire brushes, grinders or other suitable means.  Adjacent coating areas will be feathered out.  All dust will be wiped from the pipe.
Repairs will be in accordance with the weld joint material and application requirements previously described.
Repair areas will be holiday tested to ensure the integrity of the repaired coating.

## Handling Coated and Wrapped Pipe
Coated and wrapped pipe will be handled at all times with wide, nonabrasive slings, belts or other equipment to prevent damage to the coating.  Use of ropes of any kind, hooks, chains or cables will not be permitted on the coating.  End hooks may be used only on full-length pipe with 6-inch cutback at the ends.
During transport by rail, truck or ship, pipe will be supported at the ends on padded cradles or sawdust-filled bags of adequate strength.  Under no circumstances will wrapped pipe be allowed to rest directly on the ground or on unpadded hard surfaces.
Coated and wrapped pipe will be stored on skids or on wide blocks with resilient pads to prevent coating damage.
Stack heights for storage and transportation will be in accordance with recommendations of pipe coater.

## Backfill
Backfill adjacent to the coated and wrapped pipe will be free of scraps, sticks, rocks or other hard debris which could damage the coating.
Commentary
This document is a direct copy of the original specification ES44/C06 General Requirements for Yellow Jacket/Polyken Protective Coatings.
It will be used in accordance with 0-PRC-0001 Approval and Use of Standards.
It is planned to replace this document at some time in the future with a new document complying fully with the requirements of 0-PRC-0004 style of Textual Documents.
To Name Change Conversion: Name change has been implemented. No new revision number has been used and changes have not been marked.
